Repository: ahmadininm/UiO66_Lit

# UiO-66 Review Explorer

A single-file Streamlit app built from the uploaded review manuscript:

**Perspective of UiO-66-Derived Metal-Organic Frameworks for CO2 Capture, Separation, and Conversion**

The placeholder CSVs were replaced with cleaned datasets extracted from the review tables, plus two small narrative datasets built from the LCA and outlook sections.

## What is included

- `app.py`  
  Single-file Streamlit application. It includes the optional OpenAI assistant directly in the same file, so no separate `ai_module.py` is needed.
- `requirements.txt`
- `data/`
  - `industrial_deployments.csv`
  - `benchmark_gravimetric_uptake.csv`
  - `benchmark_volumetric_uptake.csv`
  - `mixed_gas_benchmarks.csv`
  - `uio66_capture_design_space.csv`
  - `pure_membranes.csv`
  - `mixed_matrix_membranes.csv`
  - `co2_reduction_redox_potentials.csv`
  - `catalytic_conversion.csv`
  - `photocatalytic_conversion.csv`
  - `lca_hotspots.csv`
  - `lca_case_studies.csv`
  - `outlook_priorities.csv`

## App structure

The app is organised into these sections:

1. **Home**  
   Scope, industrial examples, and redox-potential context.

2. **Benchmarks**  
   - Gravimetric uptake at 298 K and 1 bar  
   - Volumetric uptake at 298 K  
   - Mixed-gas benchmark comparisons

3. **UiO-66 design space**  
   Interactive exploration of the large UiO-66 adsorption table, grouped by strategy:
   - Pure UiO-66
   - Direct functionalisation
   - Post-synthetic functionalisation
   - Post-synthetic metalation
   - Post-synthetic exchange
   - Hydrophobic UiO-66
   - Pore size control
   - Defect engineering
   - Porous liquids
   - Composites

4. **Membranes**  
   Separate views for pure UiO-66-based membranes and UiO-66-filled MMMs.

5. **Catalysis**

6. **Photocatalysis**

7. **Sustainability**  
   Uses the paper's LCA hotspots table plus narrative case studies and outlook priorities.

8. **Data browser**

9. **Ask the review**  
   Optional OpenAI-backed assistant using only the loaded dataset context.

## How to run

```bash
pip install -r requirements.txt
streamlit run app.py
```

## Notes on the data

- The original uploaded CSV files were placeholder examples and were not suitable for the paper in its current form.
- The new CSV files were rebuilt from the paper tables in the uploaded DOCX.
- Two extra CSV files were added:
  - `lca_case_studies.csv`
  - `outlook_priorities.csv`

These are structured from the review's narrative sections so the sustainability tab can show more than the single hotspot table.

File: data/photocatalytic_conversion.csv
photocatalyst,sacrificial_agent,irradiation,product,photocatalytic_efficiency_umol_g_h,reference
NH2-UiO-66,TEOA,Visible,Formate,26.4,Fh92 [664]
NH2-UiO-66,TEOA,Visible,CO,40,Fh92 [664]
NH2-UIO-66 PL,TEOA,Simulated sunlight,CO,24.70,Uk7 [663]
NH2-UIO-66 PL,TEOA,Simulated sunlight,Methane,7.93,Uk7 [663]
Zr-MOF,TEOA,Visible,FA,25.5,Uy3 [666]
Zr-MOF-benzaldehyde,,,,52.1,Uy3 [666]
Zr-MOF-SA,,,,75.8,Uy3 [666]
Zr-MOF-pyridinecarboxaldehyde,,,,92.6,Uy3 [666]
Zr-MOF-TFA,,,,9.1,Uy3 [666]
UiO-66-IS-Ni,TEOA,Visible,CO,1350,Uq2 [669]
NH2-UiO-66 (Zr/Ce),-,Simulated sunlight,CO,30.04,Um8 [671]
NH2-UiO-66 (Zr/Ce),TEOA,Visible,Methane,31.02,Ua4 [672]
UiO-66-NH2 (Zr/Ni),TEOA,Visible,CO,9.01,Ui7 [673]
Pt@UiO-66-NH2(Co),-,Visible,Methanol,1916.3,Uv3 [680]
Cu@UiO-66,TEOA,Visible,Methanol,50.61,Ux3 [681]
Au@UiO-66,,,,656.54,Ux3 [681]
Ni@UiO-66,,,,43.48,Ux3 [681]
Ir@UiO-66,-,Visible,Methane,19900,Uw2 [681]
Defective UiO-66-NH2,TEOA,Visible,CO,21.3,Uv2 [685]
TiO2/UiO-66,-,UV-Vis,Methane,41.81,Up3 [703]
TiO2/UiO-66,-,UV-Vis,Methanol,1.58,Up3 [703]
UiO-66/Ni-TCPP,Without sacrificial,Simulated sunlight,CO,14.64,Ub7 [676]
NH2-UiO-66@MIL-101,-,Visible,CO,267.90,Ud3 [696]
NH2-UiO-66@MIL-101,-,Visible,Methane,18.63,Ud3 [696]
Mo2C/NH2-UiO-66,Without sacrificial,UV-Vis,CO,11,Up8 [698]
CuTCPP⊂UiO-66,-,Visible,CO,1.09,Fq93 [677]
TiO2,,,,4.4,Fq93 [677]
CTU/0.6TiO2,,,,31.21,Fq93 [677]
NH2-UiO-66/TiO2,H2,UV-Vis,CO,4.2,Fs95 [240]
Cu SAs/UiO-66-NH2,-,Visible,Methanol,5.33,Fi93 [667]
Cu SAs/UiO-66-NH2,-,Visible,Ethanol,4.22,Fi93 [667]
NUZ/HGN-35%,-,Visible,CO,31.7,Fa96 [689]
NUZ/HGN-pm-35%,,,,18.9,Fa96 [689]
NUZ/HGN-em-35%,,,,22.6,Fa96 [689]
NUZ/BGN-pm-35%,,,,15.2,Fa96 [689]
NUZ/BGN-em-35%,,,,18.7,Fa96 [689]
NH2-UiO-66,Ethanol,Visible,FA,3.3,Fb92 [691]
N-CNDs/NH2-UiO-66,Ethanol,,,10.9,Fb92 [691]
N-CNDs/NH2-UiO-66,TEOA,,,80,Fb92 [691]
NH2-UiO-66/GR,TEOA,Visible,FA,418,Fz95 [239]
UiO-66-NH2/2 wt% CNTs,TEOA,Visible,FA,18.2,Fb96 [690]
NH2-UiO-66,Ethanol,Visible,FA,3.28,Fc96 [726]
NH2-UiO-66/g-C3N4/CdTe,,,FA,24.6,Fc96 [726]
CdS/NH2-UiO-66,TEOA,Visible,CO,87,Fd96 [692]
Cd0.2Zn0.8S,Na2SO3/Na2S,Visible,Methanol,2,Fy95 [693]
Cd0.2Zn0.8S@NH2-UiO-66,,,Methanol,6.8,Fy95 [693]
O-ZnO/UiO-66-NH2,Without sacrificial,Visible,Methanol,34.83,Fv95 [722]
O-ZnO/UiO-66-NH2,Without sacrificial,Visible,FA,6.41,Fv95 [722]
UiO-66-NH2/Cu2O/Cu-0.39,Without sacrificial,Visible,CO,4.54,Fn95 [713]
Au/UiO-66-NH2/GR,TEOA,Visible,FA,505,Fo95 [723]
Cu2O@Cu@UiO-66-NH2,TEOA,Visible,CO,20.9,Fp95 [688]
Cu2O@Cu@UiO-66-NH2,TEOA,Visible,Methane,8.3,Fp95 [688]
CsPbBr3 QDs/UiO-66-NH2,-,Visible,CO,8.21,Fq95 [704]
CsPbBr3 QDs/UiO-66-NH2,-,Visible,Methane,0.26,Fq95 [704]
Cs2AgBiBr6/Ce-UiO-66-H,Without sacrificial,Simulated sunlight,CO,309.01,Uh3 [705]
UiO-66-NH2/Ce(HCOO)3,TEOA,UV-Vis,Methane,128.81,Um3 [712]
NH2-UiO-66/SiC,-,Visible,CO,7.30,Uj3 [714]
Ce/Zr-UiO-66-NH2/CdIn2S4,Without sacrificial,Visible,CO,6.01,Un7 [715]
BiOBr/UiO-66(Zr/Ce),-,Visible,CO,94.89,Up7 [716]
UiO-66-NH2/ZnIn2S4,TEOA,Visible,CO,57,Uf7 [737]
BiOBr/NH2-UiO-66,Water,Visible,CO,9.19,Uj7 [717]
1.9%Bi2S3/UiO-66,Without sacrificial,UV-Vis-IR,CO,25.6,Fr95 [241]
1.9%Bi2S3/UiO-66,Without sacrificial,UV-Vis-IR,Methane,0.25,Fr95 [241]
1.9%Bi2S3/UiO-66,Without sacrificial,UV-Vis,CO,26.33,Fr95 [241]
1.9%Bi2S3/UiO-66,Without sacrificial,UV-Vis,Methane,0.31,Fr95 [241]
Bulk CN,TEOA,Visible,CO,2.0,Fx95 [242]
UiO-66/bulk CN,,,,3.2,Fx95 [242]
CNNS,,,,2.9,Fx95 [242]
UiO-66/CNNS,,,,9.9,Fx95 [242]
UiO-66,Without sacrificial,Visible,CO,1.0,Fu95 [238]
UiO-66,Without sacrificial,Visible,Methane,0.6,Fu95 [238]
TiO2,,,CO,4.0,Fu95 [238]
TiO2,,,Methane,8.7,Fu95 [238]
TiO2/UiO-66 (TU-10),,,CO,1.9,Fu95 [238]
TiO2/UiO-66 (TU-10),,,Methane,17.9,Fu95 [238]
PET@NH2-UiO-66 film,Without sacrificial,Visible,Methane,1.74,Fe91 [736]
PET@NH2-UiO-66 film,Without sacrificial,Visible,CO,6.63,Fe91 [736]
"TEOA = Triethanolamine. CuTCPP = Cu(II) tetra(4-carboxylphenyl)porphyrin. SAs = Single-atom catalysts. PM = Physical mixing. EM = Electrostatic assembly. CNDs = Carbon nanodots. N-CNDs = Nitrogen-doped carbon nanodots. GR = Graphene. CNTs = Carbon nanotubes. QDs = Quantum dots. CNNs = Carbon nitride nanosheet. PET = Polyethylene terephthalate, g-C3N4 = Graphite carbon nitride, PLs = Porous liquids, TFA = Trifluoroacetic acid, IS = Isatin-Schiff base metal complexes, FA = Formic acid, CO = Carbon monoxide","TEOA = Triethanolamine. CuTCPP = Cu(II) tetra(4-carboxylphenyl)porphyrin. SAs = Single-atom catalysts. PM = Physical mixing. EM = Electrostatic assembly. CNDs = Carbon nanodots. N-CNDs = Nitrogen-doped carbon nanodots. GR = Graphene. CNTs = Carbon nanotubes. QDs = Quantum dots. CNNs = Carbon nitride nanosheet. PET = Polyethylene terephthalate, g-C3N4 = Graphite carbon nitride, PLs = Porous liquids, TFA = Trifluoroacetic acid, IS = Isatin-Schiff base metal complexes, FA = Formic acid, CO = Carbon monoxide","TEOA = Triethanolamine. CuTCPP = Cu(II) tetra(4-carboxylphenyl)porphyrin. SAs = Single-atom catalysts. PM = Physical mixing. EM = Electrostatic assembly. CNDs = Carbon nanodots. N-CNDs = Nitrogen-doped carbon nanodots. GR = Graphene. CNTs = Carbon nanotubes. QDs = Quantum dots. CNNs = Carbon nitride nanosheet. PET = Polyethylene terephthalate, g-C3N4 = Graphite carbon nitride, PLs = Porous liquids, TFA = Trifluoroacetic acid, IS = Isatin-Schiff base metal complexes, FA = Formic acid, CO = Carbon monoxide","TEOA = Triethanolamine. CuTCPP = Cu(II) tetra(4-carboxylphenyl)porphyrin. SAs = Single-atom catalysts. PM = Physical mixing. EM = Electrostatic assembly. CNDs = Carbon nanodots. N-CNDs = Nitrogen-doped carbon nanodots. GR = Graphene. CNTs = Carbon nanotubes. QDs = Quantum dots. CNNs = Carbon nitride nanosheet. PET = Polyethylene terephthalate, g-C3N4 = Graphite carbon nitride, PLs = Porous liquids, TFA = Trifluoroacetic acid, IS = Isatin-Schiff base metal complexes, FA = Formic acid, CO = Carbon monoxide","TEOA = Triethanolamine. CuTCPP = Cu(II) tetra(4-carboxylphenyl)porphyrin. SAs = Single-atom catalysts. PM = Physical mixing. EM = Electrostatic assembly. CNDs = Carbon nanodots. N-CNDs = Nitrogen-doped carbon nanodots. GR = Graphene. CNTs = Carbon nanotubes. QDs = Quantum dots. CNNs = Carbon nitride nanosheet. PET = Polyethylene terephthalate, g-C3N4 = Graphite carbon nitride, PLs = Porous liquids, TFA = Trifluoroacetic acid, IS = Isatin-Schiff base metal complexes, FA = Formic acid, CO = Carbon monoxide","TEOA = Triethanolamine. CuTCPP = Cu(II) tetra(4-carboxylphenyl)porphyrin. SAs = Single-atom catalysts. PM = Physical mixing. EM = Electrostatic assembly. CNDs = Carbon nanodots. N-CNDs = Nitrogen-doped carbon nanodots. GR = Graphene. CNTs = Carbon nanotubes. QDs = Quantum dots. CNNs = Carbon nitride nanosheet. PET = Polyethylene terephthalate, g-C3N4 = Graphite carbon nitride, PLs = Porous liquids, TFA = Trifluoroacetic acid, IS = Isatin-Schiff base metal complexes, FA = Formic acid, CO = Carbon monoxide"

File: data/pure_membranes.csv
membrane,conditions,binary_gas_pair,gas_i_permeance_1e8_mol_m2_s_pa,gas_j_permeance_1e8_mol_m2_s_pa,separation_factor,reference
UiO-66/Al2O3,"298 K, 5 bar",H2/CO2,(16.5),(12.6),(1.3),Fh75 [391]
UiO-66/Al2O3,"298 K, 5 bar",CO2/N2,(12.6),(0.9),(14),Fh75 [391]
UiO-66/Al2O3,"298 K, 5 bar",H2/N2,(16.5),(0.9),(18.3),Fh75 [391]
111-oriented-UiO-66 membrane,"298 K, 1 bar",CO2/N2,(2.6),(0.98),(2.66),Fu75 [400]
002-oriented-UiO-66 membrane,"298 K, 1 bar",CO2/N2,(1.6),(2.6),(0.62),Fu75 [400]
UiO-66-CH3/Ni sheet,"305 K, 1 bar",CO2/N2,190,86,2.2,Fs75 [404]
UiO-66-CH3/Ni sheet,"305 K, 1 bar",CO2/N2c,86,50,1.7,Fs75 [404]
UiO-66 HF,"293 K, 1 bar",CO2/H2,(95),(72),(1.32),Fg75 [397]
UiO-66 HF,"293 K, 1 bar",H2/N2,(72),(3.2),(22.4),Fg75 [397]
UiO-66 HF,"293 K, 1 bar",H2/CH4,(72),(11.3),(6.4),Fg75 [397]
UiO-66 HF,"293 K, 1 bar",CO2/N2,(95),(3.2),(29.7),Fg75 [397]
UiO-66/Al2O3,"298 K, 1 bar",H2/CO2,51,-,5.1,Fn75 [398]
UiO-66/Al2O3,"298 K, 1 bar",H2/CH4,-,-,12.9,Fn75 [398]
UiO-66/Al2O3,"298 K, 1 bar",H2/N2,-,-,4.7,Fn75 [398]
UiO-66/Al2O3,"298 K, 1 bar",H2/C2H6,-,-,22.4,Fn75 [398]
UiO-66/Al2O3,"298 K, 1 bar",H2/C3H8,-,-,28.5,Fn75 [398]
UiO-66/Matrimid,"298 K, 1 bar",H2/CO2,0.26,-,5.0,Fn75 [398]
UiO-66/Matrimid,"298 K, 1 bar",H2/CH4,-,-,80.0,Fn75 [398]
NH2-UiO-66 membraned,"293 K, 1 bar",H2/CO2,1247.3,44.3,28.2,Fv75 [409]
NH2-UiO-66 membraned,"293 K, 1 bar",H2/CH4,1254.4,98.6,12.7,Fv75 [409]
NH2-UiO-66 membraned,"293 K, 1 bar",H2/N2,1250.8,95.7,13.1,Fv75 [409]
NH2-UiO-66 membrane,"298 K, 1 bar",CO2/CH4,3.3,-,40,Ut8 [12]
UiO-66/Al2O3 (secondary growth),"298 K, 1 bar",H2/CH4,42,10,3.1 (4.2),Fl75 [420]in
UiO-66/Al2O3 (secondary growth),"298 K, 1 bar",H2/N2,42,6.6,41 (6.4),Fl75 [420]in
UiO-66/Al2O3 (secondary growth),"298 K, 1 bar",CO2/CH4,61,10,2.9 (6.1),Fl75 [420]in
UiO-66/Al2O3 (secondary growth),"298 K, 1 bar",CO2/N2,61,6.6,7.6 (9.4),Fl75 [420]in
UiO-66/Al2O3 (tertiary growth),"298 K, 1 bar",H2/CH4,2.2,0.31,6.4 (7.2),Fl75 [420]in
UiO-66/Al2O3 (tertiary growth),"298 K, 1 bar",H2/N2,2.2,0.12,13.9 (18.1),Fl75 [420]in
UiO-66/Al2O3 (tertiary growth),"298 K, 1 bar",CO2/CH4,3.88,0.31,9.3 (12.5),Fl75 [420]in
UiO-66/Al2O3 (tertiary growth),"298 K, 1 bar",CO2/N2,3.88,0.12,21.4 (31.3),Fl75 [420]in
UiO-66 membranee,"298 K, 1 bar",CO2/N2,2070,59.6,34.7,Uy4 [410]
Modified UiO-66 membranes,Modified UiO-66 membranes,Modified UiO-66 membranes,Modified UiO-66 membranes,Modified UiO-66 membranes,Modified UiO-66 membranes,Modified UiO-66 membranes
UiO-66 membranee,"298 K, 1 bar",H2/CO2,130 (182),49 (49),2.5 (3.7),Fc76 [408]
UiO-66 membranee,"298 K, 1 bar",H2/N2,130 (182),52 (43),2.4 (4.2),Fc76 [408]
UiO-66 membranee,"298 K, 1 bar",H2/CH4,120 (182),52 (46),2.3 (3.9),Fc76 [408]
UiO-66-Naph membranee,"298 K, 1 bar",H2/CO2,80 (104),6.8 (6.8),10.5 (15.3),Fc76 [408]
UiO-66-Naph membranee,"298 K, 1 bar",H2/N2,90 (104),11 (11),8 (9.4),Fc76 [408]
UiO-66-Naph membranee,"298 K, 1 bar",H2/CH4,84 (104),13 (13),6 (8.1),Fc76 [408]
UiO-66-Anth membranee,"298 K, 1 bar",H2/CO2,58 (72),2.3 (2.3),26 (31.9),Fc76 [408]
UiO-66-Anth membranee,"298 K, 1 bar",H2/N2,60 (72),4.4 (4.4),13 (16.2),Fc76 [408]
UiO-66-Anth membranee,"298 K, 1 bar",H2/CH4,56 (72),4.6 (4.6),11 (15.7),Fc76 [408]
UiO-66-NH2 membranee,"298 K, 1 bar",H2/CO2,(118.4),(11.7),(10.1),Fc76 [408]
UiO-66-NH2 membranee,"298 K, 1 bar",H2/N2,(118.4),(13.7),(8.6),Fc76 [408]
UiO-66-NH2 membranee,"298 K, 1 bar",H2/CH4,(118.4),(18.1),(6.6),Fc76 [408]
UiO-66-Br membranee,"298 K, 1 bar",H2/CO2,(127.8),(36.5),(3.7),Fc76 [408]
UiO-66-Br membranee,"298 K, 1 bar",H2/N2,(127.8),(17.5),(5.2),Fc76 [408]
UiO-66-Br membranee,"298 K, 1 bar",H2/CH4,(127.8),(29.6),(3.2),Fc76 [408]
UiO-66-NH2/Al2O3 tube,"298 K, 1 bar",H2/CH4,15.7,-,18.9,Fp75 [199]
UiO-66-NH2/Al2O3 tube,"298 K, 1 bar",H2/CO2,15.9,-,7.5,Fp75 [199]
UiO-66-NH2@SA/Al2O3 tube,"298 K, 1 bar",H2/CH4,15.0,-,19.3,Fp75 [199]
UiO-66-NH2@SA/Al2O3 tube,"298 K, 1 bar",H2/CO2,11.6,-,7.3,Fp75 [199]
UiO-66-NH2@SA/Al2O3 tube,"473 K, 1 bar",H2/CH4,15.1,-,22.0,Fp75 [199]
UiO-66-NH2@SA/Al2O3 tube,"473 K, 1 bar",H2/CO2,18.3,-,11.3,Fp75 [199]
UiO-66-5,"298 K, 1 bar",CO2/N2,17.74,-,24.3,Uz8 [419]
UiO-66/Anodic alumina oxide membrane,"298 K, 1 bar",CO2/N2,(58.0),(2.2),(26.5),Fd76 [413]
UiO-66/Anodic alumina oxide membrane,"298 K, 1 bar",CO2/CH4,(58.0),(3.4),(17.1),Fd76 [413]
PDA/UiO-66/Anodic alumina oxide membrane,"298 K, 1 bar",H2/N2,(10.5),(0.7),(15.3),Fd76 [413]
PDA/UiO-66/Anodic alumina oxide membrane,"298 K, 1 bar",H2/CH4,(10.5),(1.2),(8.8),Fd76 [413]
PDA/UiO-66/Anodic alumina oxide membrane,"298 K, 1 bar",CO2/N2,37.4 (35.1),(0.7),51.6 (51.2),Fd76 [413]
PDA/UiO-66/Anodic alumina oxide membrane,"298 K, 1 bar",CO2/CH4,39.5 (35.1),(1.2),28.9 (29.4),Fd76 [413]
PDA/UiO-66/Anodic alumina oxide membrane,"298 K, 1 bar",CO2/H2,(35.1),(10.5),(3.3),Fd76 [413]
UiO-66 membraned,"298 K, 1 bar",H2/CO2,70143.6 (281959.7),-,9.2 (18.1),Fm75 [415]
COF-300 membraned,"298 K, 1 bar",H2/CO2,109020.3 (110000.0),-,6.0 (6.5),Fm75 [415]
[COF-300]-[UiO-66] composite membraned,"298 K, 1 bar",H2/CO2,118962.3 (1059354.6),-,17.2 (24.2),Fm75 [415]
UiO66-NH2@S,"298 K, 1 bar",H2/N2,(250),(140),(1.79),Fc73 [416]
UiO66-NH2@S,"298 K, 1 bar",H2/CO2,(250),(220),(1.14),Fc73 [416]
UiO66-NH2@S,"298 K, 1 bar",CO2/N2,(220),(140),(1.57),Fc73 [416]
GOU@S,"298 K, 1 bar",H2/N2,(3.9),(0.4),(9.75),Fc73 [416]
GOU@S,"298 K, 1 bar",H2/CO2,(3.9),(0.61),(6.39),Fc73 [416]
GOU@S,"298 K, 1 bar",CO2/N2,(0.61),(0.4),(1.52),Fc73 [416]
GO@S,"298 K, 1 bar",H2/N2,(0.079),(0.02),(3.95),Fc73 [416]
GO@S,"298 K, 1 bar",H2/CO2,(0.079),(0.04),(1.98),Fc73 [416]
GO@S,"298 K, 1 bar",CO2/N2,(0.04),(0.02),(2.0),Fc73 [416]
GO/U@S,"298 K, 1 bar",H2/N2,(1.9),(0.27),(7.04),Fc73 [416]
GO/U@S,"298 K, 1 bar",H2/CO2,(1.9),(0.7),(2.71),Fc73 [416]
GO/U@S,"298 K, 1 bar",CO2/N2,(0.7),(0.27),(2.59),Fc73 [416]
Other common MOF membranes,Other common MOF membranes,Other common MOF membranes,Other common MOF membranes,Other common MOF membranes,Other common MOF membranes,Other common MOF membranes
ZIF-7/Al2O3,"493 K, 1 bar",H2/CO2,4.55 (4.55),0.33 (0.35),13.6 (13.0),Ff76 [421]
ZIF-7/Al2O3,"493 K, 1 bar",H2/N2,4.42 (4.55),0.25 (0.22),18.0 (20.7),Ff76 [421]
ZIF-7/Al2O3,"493 K, 1 bar",H2/CH4,4.36 (4.55),0.31 (0.31),14.0 (14.7),Ff76 [421]
ZIF-8/TiO2,"298 K, 1 bar",H2/CO2,(6.04),(1.33),(4.54),Fg76 [422]
ZIF-8/TiO2,"298 K, 1 bar",H2/N2,(6.04),(0.52),(11.62),Fg76 [422]
ZIF-8/TiO2,"298 K, 1 bar",H2/CH4,5.08 (6.04),0.45 (0.48),11.2 (12.58),Fg76 [422]
ZIF-8/TiO2,"298 K, 1 bar",H2/O2,(6.04),(1.04),(5.81),Fg76 [422]
ZIF-9/Al2O3 tube,"298 K, 1 bar",H2/CO2,11.3 (18.5),0.52 (0.77),21.5 (24.2),Fh76 [423]
ZIF-9/Al2O3 tube,"298 K, 1 bar",H2/N2,11.5 (18.5),1.41 (2.11),8.2 (8.8),Fh76 [423]
ZIF-9/Al2O3 tube,"298 K, 1 bar",H2/CH4,10.2 (18.5),0.69 (1.11),14.7 (16.7),Fh76 [423]
ZIF-22/TiO2,"323 K, 1 bar",H2/CO2,16.6 (20.2),2.3 (2.38),7.2 (8.5),Fi76 [424]
ZIF-22/TiO2,"323 K, 1 bar",H2/N2,18.8 (20.2),2.93 (2.84),6.4 (7.1),Fi76 [424]
ZIF-22/TiO2,"323 K, 1 bar",H2/CH4,17.2 (20.2),3.31 (3.02),5.2 (6.7),Fi76 [424]
ZIF-22/TiO2,"323 K, 1 bar",H2/O2,18.9 (20.2),2.95 (2.8),6.4 (7.2),Fi76 [424]
ZIF-69/Al2O3,"298 K, 1 bar",CO2/N2,10.34 (2.36),1.63 (1.06),6.3 (2.2),Fl76 [425]
ZIF-69/Al2O3,"298 K, 1 bar",CO2/CH4,10.23 (2.36),2.24 (0.86),4.6 (2.7),Fl76 [425]
ZIF-69/Al2O3,"298 K, 1 bar",CO2/CO,10.31 (2.36),2.05 (0.82),5.0 (2.9),Fl76 [425]
ZIF-90/Al2O3,"473 K, 1 bar",H2/CO2,20.2 (21.0),1.32 (1.34),15.3 (15.7),Fk76 [426]
ZIF-90/Al2O3,"473 K, 1 bar",H2/N2,21.4 (21.0),1.35 (1.28),15.8 (16.4),Fk76 [426]
ZIF-90/Al2O3,"473 K, 1 bar",H2/CH4,19.4 (21.0),1.03 (1.08),18.9 (19.3),Fk76 [426]
ZIF-95/Al2O3,"598 K, 1 bar",H2/CO2,195 (246),7.95 (7.04),25.7 (34.9),Fj76 [427]
ZIF-95/Al2O3,"598 K, 1 bar",H2/N2,218 (246),21.6 (22.7),10.1 (10.8),Fj76 [427]
ZIF-95/Al2O3,"598 K, 1 bar",H2/CH4,204 (246),18.5 (16.1),11.0 (15.3),Fj76 [427]
ZIF-95/Al2O3,"598 K, 1 bar",H2/C3H8,193 (246),3.23 (3.69),59.7 (66.8),Fj76 [427]
ZIF-100/Al2O3,"298 K, 1 bar",H2/CO2,5.8 (6.3),0.08 (0.081),72 (77),Fm76 [428]
ZIF-100/Al2O3,"298 K, 1 bar",H2/N2,6.2 (6.3),0.027 (0.25),22 (25),Fm76 [428]
ZIF-100/Al2O3,"298 K, 1 bar",H2/CH4,5.8 (6.3),0.14 (0.14),41 (46),Fm76 [428]
Mg-MOF-74/Al2O3,"298 K, 1 bar",H2/CO2,10 (12.4),0.98 (1.1),10.5 (11),Fn76 [414]
Mg-MOF-74/Al2O3,"298 K, 1 bar",H2/CH4,11 (12.4),2.1 (2.2),5.4 (5.6),Fn76 [414]
Mg-MOF-74/Al2O3,"298 K, 1 bar",H2/N2,12 (12.4),0.33 (3.5),3.8 (3.5),Fn76 [414]
Amine-modified Mg-MOF-74/Al2O3,"298 K, 1 bar",H2/CO2,7.6 (8.2),0.27 (0.28),28 (29),Fn76 [414]
Amine-modified Mg-MOF-74/Al2O3,"298 K, 1 bar",H2/CH4,7.5 (8.2),1.3 (1.4),5.8 (5.8),Fn76 [414]
Amine-modified Mg-MOF-74/Al2O3,"298 K, 1 bar",H2/N2,7.6 (8.2),1.8 (1.9),4.2 (4.3),Fn76 [414]
HKUST-1/copper net,"298 K, 1 bar",H2/CO2,100,-,6.8,Fo76 [429]
Cu3(BTC)2/Al2O3 HCFs,"313 K, 1 bar",H2/CO2,4.1 (7.25),0.303 (0.55),13.56 (13.18),Fp76 [430]
Cu3(BTC)2/Al2O3 HCFs,"313 K, 1 bar",H2/N2,3.23 (7.25),0.37 (1.01),8.66 (7.18),Fp76 [430]
Cu3(BTC)2/Al2O3 HCFs,"313 K, 1 bar",H2/CH4,3.52 (7.25),0.57 (1.25),6.19 (5.8),Fp76 [430]
NH2-MIL-53(Al)/glass frit,"313 K, 1 bar",H2/CH4,151.7 (267.1),7.3 (14.4),20.7 (18.5),Fq76 [431]
NH2-MIL-53(Al)/glass frit,"313 K, 1 bar",H2/N2,179 (267.1),7.5 (13.7),23.9 (19.5),Fq76 [431]
NH2-MIL-53(Al)/glass frit,"313 K, 1 bar",H2/CO2,198.5 (267.1),6.4 (9.8),30.9 (27.3),Fq76 [431]
"[a]: The data presented in the parentheses is single gas permeation. [b]: The data presented in the parentheses is ideal gas selectivity. [c]: wet gas mixture consisted of 3.3 vol% H2O and 16.7 vol % CO2 in air. [d]: gas permeation in barrer (1 barrer = 3.347 × 10-16 mol·m-1·s-1·Pa-1) (fm75) [415]. [e]: gas permeation in GPU (1 GPU = 10-6 cm3 (STP) cm-2 s-1 (cm-Hg)-1). HF = Hollow fiber,","[a]: The data presented in the parentheses is single gas permeation. [b]: The data presented in the parentheses is ideal gas selectivity. [c]: wet gas mixture consisted of 3.3 vol% H2O and 16.7 vol % CO2 in air. [d]: gas permeation in barrer (1 barrer = 3.347 × 10-16 mol·m-1·s-1·Pa-1) (fm75) [415]. [e]: gas permeation in GPU (1 GPU = 10-6 cm3 (STP) cm-2 s-1 (cm-Hg)-1). HF = Hollow fiber,","[a]: The data presented in the parentheses is single gas permeation. [b]: The data presented in the parentheses is ideal gas selectivity. [c]: wet gas mixture consisted of 3.3 vol% H2O and 16.7 vol % CO2 in air. [d]: gas permeation in barrer (1 barrer = 3.347 × 10-16 mol·m-1·s-1·Pa-1) (fm75) [415]. [e]: gas permeation in GPU (1 GPU = 10-6 cm3 (STP) cm-2 s-1 (cm-Hg)-1). HF = Hollow fiber,","[a]: The data presented in the parentheses is single gas permeation. [b]: The data presented in the parentheses is ideal gas selectivity. [c]: wet gas mixture consisted of 3.3 vol% H2O and 16.7 vol % CO2 in air. [d]: gas permeation in barrer (1 barrer = 3.347 × 10-16 mol·m-1·s-1·Pa-1) (fm75) [415]. [e]: gas permeation in GPU (1 GPU = 10-6 cm3 (STP) cm-2 s-1 (cm-Hg)-1). HF = Hollow fiber,","[a]: The data presented in the parentheses is single gas permeation. [b]: The data presented in the parentheses is ideal gas selectivity. [c]: wet gas mixture consisted of 3.3 vol% H2O and 16.7 vol % CO2 in air. [d]: gas permeation in barrer (1 barrer = 3.347 × 10-16 mol·m-1·s-1·Pa-1) (fm75) [415]. [e]: gas permeation in GPU (1 GPU = 10-6 cm3 (STP) cm-2 s-1 (cm-Hg)-1). HF = Hollow fiber,","[a]: The data presented in the parentheses is single gas permeation. [b]: The data presented in the parentheses is ideal gas selectivity. [c]: wet gas mixture consisted of 3.3 vol% H2O and 16.7 vol % CO2 in air. [d]: gas permeation in barrer (1 barrer = 3.347 × 10-16 mol·m-1·s-1·Pa-1) (fm75) [415]. [e]: gas permeation in GPU (1 GPU = 10-6 cm3 (STP) cm-2 s-1 (cm-Hg)-1). HF = Hollow fiber,","[a]: The data presented in the parentheses is single gas permeation. [b]: The data presented in the parentheses is ideal gas selectivity. [c]: wet gas mixture consisted of 3.3 vol% H2O and 16.7 vol % CO2 in air. [d]: gas permeation in barrer (1 barrer = 3.347 × 10-16 mol·m-1·s-1·Pa-1) (fm75) [415]. [e]: gas permeation in GPU (1 GPU = 10-6 cm3 (STP) cm-2 s-1 (cm-Hg)-1). HF = Hollow fiber,"
